Repository: YongCheulJun/hfs2-image-oxidation-aging

# HfS₂ Image-Based Oxidation-Aging — Data & Reproduction

Data and code for reproducing the aging-day and Raman-A₁g calibration results of

> **Raman-calibrated image-based screening of ambient aging in CVD-grown HfS₂ thin films** (MSSP-D-26-02329)
> Yongcheul Jun, Juchan Hwang, Tan Chee Leong, Kwangwook Park (corresponding author, kwangwook.park@jbnu.ac.kr)

```bash
pip install -r requirements.txt
python tools/reproduce_canonical.py     # recomputes & asserts the reported values → 62/62 PASS
python tools/make_foldwise_csv.py       # writes outputs/canon_foldwise.csv
```

Python ≥ 3.10 with numpy, scipy, opencv-python, Pillow. The SQLite database is
opened read-only and is never modified. `reproduce_canonical.py` only recomputes
and asserts, writing nothing; `make_foldwise_csv.py` regenerates the output file
`outputs/canon_foldwise.csv` (identical to the committed copy).

## Contents

| Path | Description |
| --- | --- |
| `dbfiles/hfs2_oxidation_dataset.db` | 53 images (33 PNG queries + 20 JPG reference library): RGB, ROI, descriptors (L\*, a\*, b\*, S, YI, ΔE). The aging-day (LODO) reproduction reads its image data from this file; the A₁g regression additionally reads `dataset/raman_a1g_values.csv`. |
| `dbfiles/manifest.csv` | Plain index of the 53 images (condition, day, ROI, descriptors). |
| `dbfiles/CHECKSUMS.md5` | MD5 checksums of the data files. |
| `dataset/images/` | 33 analysis photographs (PNG) — aging-day queries. |
| `dataset/images_raman_jpg/` | 20 Raman-linked photographs (JPG) — reference library. |
| `dataset/raman_a1g_values.csv` | Ref. [13] published normalized A₁g per (condition, day) — the single source read by the A₁g regression (nothing hardcoded). |
| `tools/reproduce_canonical.py` | Recomputes and asserts the reported values (62 checks: data structure, pixel-fidelity, descriptors, LODO RMSE, weights, significance, A₁g, decay) against the DB. |
| `tools/lodo_lib.py` | Descriptor/estimator library. |
| `tools/make_foldwise_csv.py` | Writes the fold-wise prediction table (the SI fold-wise table). |
|

## Results reproduced

Query-excluded leave-one-day-out (reference = 20 JPG; each JPG sharing the
query's condition+day is removed for that query). Pooled RMSE over the three
oxidizing conditions (n = 21):

| Method | Aging-day RMSE |
| --- | --- |
| b\* regression + clip[0,29] (primary) | 6.78 d |
| kNN colour distance | 7.70 d |
| 4-method Huber ensemble | 7.94 d |
| pool-mean (baseline) | 9.84 d |
| Raman A₁g calibration (n=20) | R² = 0.600 |

See [`REPRODUCE.md`](REPRODUCE.md) for the number-to-command mapping.

File: outputs/canon_foldwise.csv
query_png,condition,true_day,pool_size,excluded_jpg,pred_bstar_clip,err_bstar_clip,pred_ensemble,err_ensemble,pred_knn,err_knn,in_main_metric
0day_35RH_NativeHFS2.png,NativeHfS2-35%RH,0,19,0day_35RH_NativeHFS2.jpg,5.80,5.80,6.80,6.80,6.94,6.94,yes
0day_70RH_Al2O3HFS2.png,Al2O3HfS2-70%RH,0,19,0day_70RH_Al2O3HFS2.jpg,,,,,7.78,7.78,no
0day_70RH_NativeHFS2.png,NativeHfS2-70%RH,0,19,0day_70RH_NativeHFS2.jpg,0.00,0.00,6.86,6.86,6.43,6.43,yes
0day_70RH_PMMA_HFS2.png,PMMA HfS2-70%RH,0,19,0day_70RH_PMMA_HFS2.jpg,9.83,9.83,7.53,7.53,7.56,7.56,yes
13day_70RH_NativeHFS2.png,NativeHfS2-70%RH,13,20,,17.10,4.10,19.86,6.86,19.33,6.33,yes
14day_35RH_NativeHFS2.png,NativeHfS2-35%RH,14,19,14day_35RH_NativeHFS2.jpg,10.88,-3.12,8.32,-5.68,8.92,-5.08,yes
14day_70RH_Al2O3HFS2.png,Al2O3HfS2-70%RH,14,19,14day_70RH_Al2O3HFS2.jpg,,,,,9.46,-4.54,no
14day_70RH_NativeHFS2.png,NativeHfS2-70%RH,14,19,14day_70RH_NativeHFS2.jpg,17.76,3.76,27.04,13.04,26.98,12.98,yes
14day_70RH_PMMA_HFS2.png,PMMA HfS2-70%RH,14,19,14day_70RH_PMMA_HFS2.jpg,15.07,1.07,9.72,-4.28,9.72,-4.28,yes
15day_70RH_Al2O3HFS2.png,Al2O3HfS2-70%RH,15,20,,,,,,13.47,-1.53,no
15day_70RH_NativeHFS2.png,NativeHfS2-70%RH,15,20,,17.23,2.23,18.43,3.43,17.18,2.18,yes
16day_70RH_Al2O3HFS2.png,Al2O3HfS2-70%RH,16,20,,,,,,13.43,-2.57,no
1day_70RH_Al2O3HFS2.png,Al2O3HfS2-70%RH,1,20,,,,,,12.00,11.00,no
1day_70RH_NativeHFS2.png,NativeHfS2-70%RH,1,20,,0.00,-1.00,3.54,2.54,2.04,1.04,yes
20day_70RH_NativeHFS2.png,NativeHfS2-70%RH,20,20,,18.36,-1.64,21.00,1.00,20.45,0.45,yes
21day_70RH_Al2O3HFS2.png,Al2O3HfS2-70%RH,21,20,,,,,,13.71,-7.29,no
21day_70RH_NativeHFS2.png,NativeHfS2-70%RH,21,20,,18.36,-2.64,20.92,-0.08,20.46,-0.54,yes
22day_70RH_Al2O3HFS2.png,Al2O3HfS2-70%RH,22,20,,,,,,13.28,-8.72,no
28day_35RH_NativeHFS2.png,NativeHfS2-35%RH,28,19,28day_35RH_NativeHFS2.jpg,13.03,-14.97,8.76,-19.24,9.15,-18.85,yes
28day_70RH_PMMA_HFS2.png,PMMA HfS2-70%RH,28,19,28day_70RH_PMMA_HFS2.jpg,15.39,-12.61,8.81,-19.19,8.70,-19.30,yes
29day_70RH_NativeHFS2.png,NativeHfS2-70%RH,29,20,,17.30,-11.70,25.31,-3.69,25.62,-3.38,yes
2day_70RH_Al2O3HFS2.png,Al2O3HfS2-70%RH,2,20,,,,,,23.45,21.45,no
2day_70RH_NativeHFS2.png,NativeHfS2-70%RH,2,20,,0.72,-1.28,2.59,0.59,2.56,0.56,yes
30day_70RH_Al2O3HFS2.png,Al2O3HfS2-70%RH,30,20,,,,,,20.67,-9.33,no
3day_35RH_NativeHFS2.png,NativeHfS2-35%RH,3,19,3day_35RH_NativeHFS2.jpg,8.46,5.46,7.02,4.02,7.07,4.07,yes
3day_70RH_Al2O3HFS2.png,Al2O3HfS2-70%RH,3,19,3day_70RH_Al2O3HFS2.jpg,,,,,9.74,6.74,no
3day_70RH_PMMA_HFS2.png,PMMA HfS2-70%RH,3,19,3day_70RH_PMMA_HFS2.jpg,14.28,11.28,8.83,5.83,7.39,4.39,yes
4day_70RH_NativeHFS2.png,NativeHfS2-70%RH,4,20,,7.23,3.23,7.27,3.27,7.56,3.56,yes
5day_70RH_Al2O3HFS2.png,Al2O3HfS2-70%RH,5,20,,,,,,5.64,0.64,no
6day_70RH_NativeHFS2.png,NativeHfS2-70%RH,6,20,,9.84,3.84,8.57,2.57,8.72,2.72,yes
7day_35RH_NativeHFS2.png,NativeHfS2-35%RH,7,19,7day_35RH_NativeHFS2.jpg,10.51,3.51,12.32,5.32,11.36,4.36,yes
7day_70RH_Al2O3HFS2.png,Al2O3HfS2-70%RH,7,19,7day_70RH_Al2O3HFS2.jpg,,,,,15.78,8.78,no
7day_70RH_PMMA_HFS2.png,PMMA HfS2-70%RH,7,19,7day_70RH_PMMA_HFS2.jpg,14.85,7.85,13.21,6.21,11.95,4.95,yes
